Repository: damonwang/dataviewer

===== MANIFEST =====

test/               test data

clone.py            latest version
clone.[0-9]+.py     older versions, 1 is oldest
escan_data.py       data parsing module by Matt Newville
README              this file

File: test/cr001a_3.xmu
#%name: K2Cr2O7
#%atom: Cr
#%edge: K
#%xtal: K2Cr2O7.inp
#%prep: powder on tape (4 layers)
#%ref:  Cr foil 
#%misc: exafs to K16
#%det:  I0=N2 15cm; I1=N2 30cm; I2=N2 15cm
#%temp: 15K
#%beam: ssrl 2-3,  vert slits = 0.6mm
#%mono: si(111) unfocused, detuned 75%, clockwise at E=5990eV
#%date: Fri Apr 18 12:31:25 1997
#%cols: 396  E XMU XMUR I0
#---------------
# energy     log(i0/it)   log(it/ir)  i0
  5759.989   3.477293    2.05645     155472.8  
  5769.980   3.455833    2.050436    154706.8  
  5780.007   3.433696    2.047266    154201.8  
  5790.003   3.412364    2.041376    153798.8  
  5799.965   3.391337    2.034571    153212.8  
  5810.034   3.369518    2.028038    152463.8  
  5820.000   3.34874     2.023095    151605.8  
  5830.002   3.327769    2.01711     151135.8  
  5839.971   3.307011    2.011452    150460.8  
  5849.975   3.286318    2.005927    149946.8  
  5860.016   3.265781    1.998226    148863.8  
  5870.022   3.244431    1.99413     148514.8  
  5879.993   3.224423    1.987536    147734.8  
  5890.000   3.204289    1.979877    147253.8  
  5899.971   3.184379    1.974831    146234.8  
  5909.978   3.164316    1.969367    145602.8  
  5920.021   3.144456    1.962819    144781.8  
  5930.026   3.124285    1.958545    144187.8  
  5939.995   3.105431    1.952403    143458.8  
  5949.999   3.086012    1.945849    142691.8  
  5959.965   3.068065    1.940563    141959.8  
  5969.967   3.049834    1.937652    141041.8  
  5970.487   3.049731    1.936174    141111.8  
  5971.006   3.047634    1.936633    141026.8  
  5971.526   3.04692     1.93855     140757.8  
  5971.972   3.046529    1.937334    140239.8  
  5972.492   3.0455      1.937733    139275.8  
  5973.012   3.044112    1.936798    138515.8  
  5973.532   3.043534    1.93522     139379.8  
  5973.978   3.043092    1.938258    140324.8  
  5974.498   3.041954    1.9389      141128.8  
  5975.019   3.041514    1.937885    141359.8  
  5975.464   3.040878    1.938033    141290.8  
  5975.985   3.039724    1.935216    140730.8  
  5976.506   3.038648    1.935397    141038.8  
  5977.026   3.037879    1.934975    141159.8  
  5977.473   3.037231    1.933509    141005.8  
  5977.994   3.036267    1.932769    140765.8  
  5978.515   3.035674    1.934555    141077.8  
  5979.037   3.034622    1.932395    141199.8  
  5979.483   3.033921    1.934633    139978.8  
  5980.005   3.033289    1.935238    140118.8  
  5980.526   3.032636    1.934668    140234.8  
  5980.973   3.0325      1.934236    140298.8  
  5981.495   3.031355    1.932917    140096.8  
  5982.016   3.030352    1.933657    140059.8  
  5982.463   3.030144    1.933534    140299.8  
  5982.986   3.028769    1.933989    140313.8  
  5983.507   3.02841     1.934726    140366.8  
  5984.030   3.027779    1.93372     140422.8  
  5984.477   3.027685    1.935031    140450.8  
  5984.999   3.027307    1.93609     140975.8  
  5985.521   3.027671    1.932757    140985.8  
  5985.970   3.026961    1.934602    140431.8  
  5986.492   3.026721    1.934348    139077.8  
  5987.015   3.025986    1.934791    135326.8  
  5987.463   3.026285    1.935548    129469.8  
  5987.986   3.025601    1.933927    123755.8  
  5988.509   3.025649    1.935373    127223.8  
  5989.032   3.026955    1.940695    131805.8  
  5989.480   3.028098    1.942933    134414.8  
  5990.003   3.029996    1.951934    136470.8  
  5990.526   3.032657    1.967015    137726.8  
  5990.975   3.036106    1.988842    138056.8  
  5991.499   3.041925    2.017851    138380.8  
  5992.021   3.05342     2.041341    138412.8  
  5992.471   3.069134    2.058287    138624.8  
  5992.995   3.104445    2.077882    138612.8  
  5993.518   3.165959    2.091192    138633.8  
  5993.967   3.238386    2.101609    138722.8  
  5994.492   3.371162    2.112628    138507.8  
  5995.016   3.575382    2.121346    138608.8  
  5995.465   3.712973    2.127752    138402.8  
  5995.989   3.634081    2.13629     138619.8  
  5996.514   3.403631    2.143143    138537.8  
  5996.963   3.263576    2.142549    138627.8  
  5997.488   3.175688    2.146162    138480.8  
  5998.012   3.131798    2.145166    138079.8  
  5998.538   3.109923    2.150127    138073.8  
  5998.987   3.10011     2.160409    138523.8  
  5999.513   3.095769    2.17604     138343.8  
  6000.037   3.098349    2.195942    138102.8  
  6000.487   3.105968    2.213382    137930.8  
  6001.013   3.119197    2.236369    137934.8  
  6001.462   3.133149    2.250431    137279.8  
  6001.988   3.150482    2.271627    136107.8  
  6002.513   3.169626    2.288076    135644.8  
  6002.964   3.185163    2.300933    135931.8  
  6003.490   3.20124     2.313695    137176.8  
  6004.016   3.213511    2.326624    137875.8  
  6004.466   3.221306    2.335544    138127.8  
  6004.993   3.229481    2.344549    138149.8  
  6005.518   3.240198    2.355188    137901.8  
  6005.970   3.254989    2.364528    137960.8  
  6006.496   3.279556    2.374371    137938.8  
  6007.022   3.309081    2.387719    138022.8  
  6007.473   3.334133    2.393098    137680.8  
  6008.000   3.363745    2.39945     137628.8  
  6008.526   3.401138    2.412247    137682.8  
  6008.978   3.440213    2.418575    137772.8  
  6009.504   3.493616    2.426625    137564.8  
  6010.032   3.548828    2.435607    137549.8  
  6010.936   3.641       2.448381    137666.56 
  6011.839   3.712425    2.45195     137590.84 
  6012.818   3.755106    2.43581     137298.64 
  6013.798   3.776956    2.409073    137286.95 
  6014.778   3.791921    2.386663    137175.8  
  6015.758   3.808417    2.36936     137263.16 
  6016.815   3.819332    2.363137    137395.03 
  6017.796   3.82718     2.36678     137253.42 
  6018.929   3.831645    2.378434    137492.34 
  6019.986   3.827191    2.392241    137541.78 
  6021.120   3.81708     2.401649    136971.73 
  6022.177   3.811397    2.396323    136259.2  
  6023.388   3.817789    2.396199    136674.2  
  6024.522   3.835321    2.387234    137166.72 
  6025.733   3.857521    2.380223    137307.75 
  6026.869   3.876829    2.385335    137400.3  
  6028.157   3.892815    2.394856    137847.37 
  6029.369   3.903704    2.406033    138041.97 
  6030.582   3.912253    2.405659    138227.08 
  6031.872   3.916226    2.412092    138451.7  
  6033.161   3.918841    2.417797    138110.86 
  6034.528   3.917654    2.415798    138728.53 
  6035.819   3.914438    2.415546    139037.72 
  6037.187   3.912393    2.42771     139282.42 
  6038.555   3.909547    2.420626    139289.66 
  6040.000   3.904774    2.425503    139301.41 
  6041.370   3.89899     2.431729    139095.67 
  6042.816   3.887975    2.426544    139652.45 
  6044.264   3.874452    2.429153    140094.77 
  6045.712   3.860898    2.416683    140282.59 
  6047.237   3.842935    2.415335    140545.94 
  6048.763   3.822028    2.415862    140867.8  
  6050.289   3.805571    2.415021    141319.19 
  6051.816   3.79145     2.400273    141319.09 
  6053.422   3.769746    2.389179    141373.52 
  6054.951   3.747027    2.377181    141705.45 
  6056.557   3.724786    2.365567    142205.92 
  6058.241   3.70631     2.355227    142604.91 
  6059.849   3.69227     2.348723    142594.41 
  6061.535   3.682675    2.345169    142973.42 
  6063.222   3.67759     2.34177     142971.97 
  6064.910   3.672405    2.336681    143327.03 
  6066.676   3.667064    2.345934    143476.61 
  6068.365   3.66377     2.356371    143895.7  
  6070.133   3.660289    2.370264    143759.33 
  6071.902   3.657106    2.382655    144072.47 
  6073.749   3.651844    2.391279    144603.12 
  6075.521   3.646523    2.383987    145135.3  
  6077.369   3.640977    2.377289    145492    
  6079.220   3.636578    2.368187    146255.22 
  6081.149   3.63453     2.351198    146767.95 
  6083.002   3.633271    2.339318    147111.2  
  6084.934   3.632882    2.322707    147827.98 
  6086.866   3.633904    2.313794    148508.28 
  6088.800   3.634896    2.316231    147613.09 
  6090.813   3.636267    2.329089    148119.42 
  6092.827   3.636976    2.351851    148206.28 
  6094.843   3.634713    2.377463    148819.66 
  6096.859   3.631656    2.403069    149481.55 
  6098.878   3.629601    2.417331    150043.95 
  6100.975   3.626957    2.423777    150834.89 
  6103.075   3.625633    2.421971    151652.34 
  6105.175   3.624582    2.415114    152378.31 
  6107.277   3.624191    2.394303    152922.81 
  6109.459   3.623329    2.371171    153563.81 
  6111.643   3.622444    2.347567    154219.34 
  6113.827   3.62074     2.33019     155027.39 
  6116.013   3.618953    2.320702    155651.97 
  6118.280   3.617009    2.317012    156194.05 
  6120.470   3.615462    2.31679     156777.66 
  6122.740   3.613171    2.317547    157594.78 
  6125.011   3.609755    2.315523    157989.44 
  6127.363   3.605994    2.314028    158601.59 
  6129.639   3.603404    2.310756    159302.28 
  6131.995   3.598747    2.30117     159942.48 
  6134.352   3.594118    2.296317    158959.22 
  6136.790   3.58674     2.29259     160058.45 
  6139.151   3.580086    2.292525    160945.22 
  6141.594   3.573864    2.291622    161580.5  
  6144.038   3.566931    2.298159    162423.31 
  6146.484   3.560306    2.297525    163033.62 
  6148.932   3.551461    2.303978    163911.47 
  6151.462   3.541196    2.310747    164786.83 
  6153.994   3.529173    2.314449    165728.72 
  6156.528   3.518238    2.31627     166351.11 
  6159.064   3.50912     2.319401    166292.03 
  6161.603   3.50158     2.328768    167030.47 
  6164.222   3.495011    2.341292    167961.44 
  6166.844   3.487698    2.353465    168894.91 
  6169.470   3.481873    2.347469    168904.91 
  6172.096   3.476156    2.336013    170172.42 
  6174.806   3.469134    2.319549    170442.47 
  6177.517   3.462202    2.30776     171593.02 
  6180.231   3.456333    2.294084    172666.09 
  6182.948   3.44848     2.284524    173549.69 
  6185.667   3.441791    2.278401    174096.81 
  6188.469   3.434733    2.27364     174332.45 
  6191.273   3.429499    2.270813    175353.59 
  6194.081   3.423444    2.265577    176230.28 
  6196.891   3.416963    2.269522    177304.47 
  6199.703   3.411637    2.262841    177427.19 
  6202.599   3.406663    2.260862    178285.41 
  6205.498   3.401718    2.261208    179121.17 
  6208.399   3.396368    2.25504     179140.44 
  6211.304   3.391108    2.249642    179720.23 
  6214.210   3.385106    2.241785    180672.55 
  6217.202   3.379139    2.237981    181628.37 
  6220.196   3.373505    2.239773    182408.72 
  6223.193   3.367826    2.241015    183761.59 
  6226.193   3.362088    2.24554     184750.98 
  6229.196   3.356686    2.249828    185627.89 
  6232.284   3.351474    2.26045     186226.31 
  6235.375   3.345924    2.267975    186878.27 
  6238.469   3.340708    2.272297    187961.73 
  6241.565   3.335013    2.277111    185358.72 
  6244.748   3.328536    2.277114    187867.22 
  6247.852   3.323395    2.27501     189522.25 
  6251.041   3.317657    2.265461    191082.8  
  6254.233   3.312283    2.254988    191797.86 
  6257.429   3.307875    2.239175    192508.44 
  6260.710   3.302267    2.228157    193942.55 
  6263.913   3.296581    2.226043    194137.17 
  6267.202   3.291237    2.222632    194511.31 
  6270.494   3.285291    2.22235     195733.97 
  6273.790   3.278044    2.218033    196746.16 
  6277.172   3.270256    2.215301    197560.86 
  6280.475   3.26344     2.212036    199028.08 
  6283.865   3.256282    2.21202     199969.81 
  6287.258   3.249103    2.21211     200794.08 
  6290.655   3.242116    2.208967    201340.86 
  6294.056   3.233996    2.205328    202340.16 
  6297.544   3.226077    2.202674    201827.97 
  6300.954   3.218731    2.200264    202039.31 
  6304.450   3.21084     2.192506    203156.17 
  6307.950   3.203312    2.186429    204723.55 
  6311.538   3.195862    2.185777    205942.45 
  6315.047   3.18917     2.184379    206597.86 
  6318.560   3.182455    2.186285    206736.8  
  6322.161   3.175908    2.194369    208085.25 
  6325.766   3.169863    2.192144    208572.23 
  6329.375   3.163383    2.193552    209818.72 
  6333.073   3.156412    2.19179     210807.73 
  6336.691   3.149506    2.191013    211262.27 
  6340.397   3.14294     2.190241    212294.33 
  6344.109   3.136489    2.18753     213224.89 
  6347.826   3.129888    2.182582    214731.98 
  6351.546   3.123316    2.17979     215750.59 
  6355.271   3.116048    2.175906    216449.73 
  6359.085   3.109071    2.172516    217381.37 
  6362.819   3.10101     2.166252    218286.55 
  6366.645   3.093881    2.159329    219092.23 
  6370.473   3.085973    2.153851    219890.45 
  6374.307   3.078744    2.15092     220693.19 
  6378.230   3.072377    2.149815    220854.42 
  6382.075   3.066309    2.145729    221790.2  
  6386.009   3.059416    2.143469    222640.48 
  6389.948   3.052974    2.143072    223347.3  
  6393.893   3.0466      2.139532    223977.62 
  6397.842   3.040183    2.136821    225198.47 
  6401.882   3.033179    2.133226    226313.83 
  6405.843   3.026457    2.132767    226858.72 
  6409.894   3.020217    2.129539    227301.12 
  6413.950   3.014005    2.126402    228174.05 
  6418.013   3.007658    2.124712    228723.48 
  6422.081   3.000677    2.119115    229805.45 
  6426.153   2.99412     2.11908     230469.94 
  6430.318   2.986923    2.118684    231136.94 
  6434.402   2.980009    2.118333    231779.45 
  6438.579   2.973036    2.118135    232183.5  
  6442.761   2.965712    2.11588     233062.06 
  6446.949   2.958128    2.112448    234288.14 
  6451.230   2.950143    2.109019    234346.73 
  6455.430   2.942368    2.104795    235718.86 
  6459.723   2.934822    2.100505    235915.5  
  6463.934   2.927382    2.098823    237101.66 
  6468.239   2.919931    2.094952    237652.33 
  6472.550   2.912648    2.091822    238157.53 
  6476.955   2.904818    2.090065    237426.25 
  6481.278   2.896974    2.090041    238636.48 
  6485.607   2.889736    2.08491     239536.25 
  6490.031   2.881947    2.082617    240144.52 
  6494.461   2.874633    2.079806    240923.31 
  6498.898   2.867023    2.07832     242125.62 
  6503.341   2.859424    2.077605    242853.47 
  6507.790   2.851642    2.075577    243399.81 
  6512.335   2.843949    2.071372    243884.69 
  6516.797   2.836676    2.06775     244101.08 
  6521.355   2.829202    2.065586    243059    
  6525.920   2.820962    2.062167    243840.42 
  6530.492   2.813417    2.060851    244671.37 
  6535.069   2.805941    2.056658    245236.84 
  6539.655   2.798076    2.054859    245676.84 
  6544.247   2.790815    2.052183    245958.36 
  6548.936   2.783102    2.052545    246411.37 
  6553.541   2.775812    2.051934    247773.94 
  6558.244   2.767779    2.050774    248720    
  6562.954   2.760427    2.047292    249038.59 
  6567.671   2.752914    2.045672    250295.7  
  6572.395   2.745892    2.042252    250763.33 
  6577.218   2.738285    2.039982    251042.47 
  6581.956   2.731786    2.038007    251589.14 
  6586.792   2.723911    2.034772    252206.33 
  6591.546   2.716907    2.032602    252406.03 
  6596.397   2.710064    2.028889    252864.25 
  6601.257   2.70225     2.026107    253335    
  6606.125   2.695272    2.02326     254358.27 
  6611.091   2.688117    2.022512    255332.05 
  6615.973   2.680673    2.021238    255132.34 
  6620.955   2.673433    2.017444    255039.17 
  6625.853   2.666745    2.01406     255758.52 
  6630.850   2.659315    2.011984    257174.37 
  6635.855   2.651925    2.009626    257792.75 
  6640.869   2.644308    2.00601     257942.66 
  6645.891   2.636876    2.002972    258619.08 
  6650.919   2.6292      2.000855    258356.02 
  6655.957   2.621953    1.999804    258309.48 
  6661.096   2.614963    1.996503    254565.45 
  6666.150   2.607647    1.992085    255235.95 
  6671.305   2.60037     1.987396    255455.97 
  6676.469   2.593188    1.984686    255730.52 
  6681.642   2.585526    1.983324    255765.56 
  6686.822   2.578067    1.980332    255752.14 
  6692.011   2.571084    1.978249    255264.23 
  6697.303   2.563238    1.976777    253999.86 
  6702.509   2.556908    1.975096    245031    
  6707.724   2.548986    1.973599    276417.66 
  6713.042   2.541158    1.969387    266046.81 
  6718.369   2.533157    1.966574    266235.53 
  6723.705   2.525633    1.964023    262000.73 
  6729.049   2.517891    1.963941    261634.47 
  6734.403   2.510051    1.961339    260795.72 
  6739.766   2.501612    1.960121    264441.5  
  6745.137   2.494537    1.956528    262624.78 
  6750.614   2.485558    1.953159    259153.59 
  6756.003   2.479121    1.951289    257143.92 
  6761.498   2.472935    1.947253    266673.78 
  6766.906   2.46427     1.945628    269098.12 
  6772.420   2.456626    1.942981    263590.03 
  6777.943   2.448772    1.939322    270208.44 
  6783.476   2.441224    1.937233    269549.37 
  6789.018   2.433459    1.93597     266871.81 
  6794.569   2.426081    1.932356    266556.78 
  6800.228   2.418225    1.929853    264415.28 
  6805.799   2.411351    1.927037    254694.28 
  6811.477   2.403228    1.924669    279916.81 
  6817.067   2.39604     1.921583    274536.84 
  6822.765   2.388556    1.920515    273831.41 
  6828.473   2.380894    1.917894    272537.5  
  6834.190   2.373338    1.914215    272623.09 
  6839.918   2.365555    1.9113      272497.22 
  6845.656   2.358042    1.909277    272340.87 
  6851.405   2.350278    1.906739    272486.03 
  6857.163   2.342934    1.902953    272201.72 
  6863.031   2.335025    1.9003      272357.91 
  6868.810   2.327134    1.899663    271838.62 
  6874.698   2.319242    1.896222    271396.87 
  6880.498   2.311388    1.893773    271848.62 
  6886.407   2.304061    1.890811    272765.91 
  6892.327   2.296387    1.886022    273207.72 
  6898.258   2.288477    1.882919    273380.03 
  6904.200   2.280698    1.87995     272467.87 
  6910.152   2.273106    1.877272    272405.22 
  6916.115   2.26534     1.875991    272305.09 
  6922.089   2.257514    1.872745    272226.5  
  6928.175   2.249628    1.869421    272111.41 
  6934.171   2.241826    1.866884    272112.84 
  6940.279   2.234127    1.864574    272447.81 
  6946.296   2.226585    1.860064    272522.28 
  6952.428   2.218856    1.856987    271807.28 
  6958.569   2.211135    1.854597    271878.81 
  6964.620   2.203298    1.852173    271679.84 
  6970.785   2.195655    1.850376    271767.37 
  6976.960   2.187969    1.848945    271777.47 
  6983.147   2.180213    1.847422    272199.06 
  6989.347   2.1727      1.843902    271975.16 
  6995.661   2.164876    1.839586    273096.78 
  7001.882   2.157209    1.838169    273280.94 
  7008.116   2.149497    1.834882    272245.62 
  7014.465   2.142011    1.831658    272476.81 
  7020.722   2.13461     1.830119    272919.5  
  7027.096   2.127163    1.826672    273139.75 
  7033.376   2.119595    1.824226    272713.5  
  7039.774   2.112179    1.821812    272703.75 
  7046.183   2.104396    1.820577    272460.56 
  7052.604   2.096695    1.81693     271742.84 
  7059.039   2.089457    1.813817    272046.69 
  7065.484   2.082321    1.810812    271417.03 
  7071.942   2.074873    1.809503    270200.91 
  7078.413   2.067586    1.808087    268157.28 
  7084.896   2.060288    1.806122    268728.19 
  7091.391   2.053142    1.804287    269508.62 
  7097.899   2.04559     1.800939    270181.56 
  7104.526   2.038486    1.79821     271354.03 
  7111.059   2.031252    1.79562     272091
